Repository: learningmatter-mit/Chem-prop-pred

# ChemArr
Repository for predicting conductivities through Arrhenious parameters for polymer electrolytes.

File: data/clean_train_data.csv (part 1 of 28)
smiles,conductivity,mw,salt smiles,molality,temperature
[Cu]CC(C1=CC=C(S(=O)(=O)[N-]S(=O)(=O)C(F)(F)F)C=C1)CC(C1=CC=C(S(=O)(=O)[N-]S(=O)(=O)C(F)(F)F)C=C1)CC(C1=CC=C(S(=O)(=O)[N-]S(=O)(=O)C(F)(F)F)C=C1)C(C(OCCOCCOCCOCCOCCOCCOCCOCCOC)=O)C[Au],-10.357013,32100,,,-19.581395
[Cu]CC(C1=CC=C(S(=O)(=O)[N-]S(=O)(=O)C(F)(F)F)C=C1)CC(C1=CC=C(S(=O)(=O)[N-]S(=O)(=O)C(F)(F)F)C=C1)CC(C1=CC=C(S(=O)(=O)[N-]S(=O)(=O)C(F)(F)F)C=C1)C(C(OCCOCCOCCOCCOCCOCCOCCOCCOC)=O)C[Au],-9.107468,32100,,,-9.813953
[Cu]CC(C1=CC=C(S(=O)(=O)[N-]S(=O)(=O)C(F)(F)F)C=C1)CC(C1=CC=C(S(=O)(=O)[N-]S(=O)(=O)C(F)(F)F)C=C1)CC(C1=CC=C(S(=O)(=O)[N-]S(=O)(=O)C(F)(F)F)C=C1)C(C(OCCOCCOCCOCCOCCOCCOCCOCCOC)=O)C[Au],-7.972678,32100,,,0.387597
[Cu]CC(C1=CC=C(S(=O)(=O)[N-]S(=O)(=O)C(F)(F)F)C=C1)CC(C1=CC=C(S(=O)(=O)[N-]S(=O)(=O)C(F)(F)F)C=C1)CC(C1=CC=C(S(=O)(=O)[N-]S(=O)(=O)C(F)(F)F)C=C1)C(C(OCCOCCOCCOCCOCCOCCOCCOCCOC)=O)C[Au],-7.169399,32100,,,10.155039
[Cu]CC(C1=CC=C(S(=O)(=O)[N-]S(=O)(=O)C(F)(F)F)C=C1)CC(C1=CC=C(S(=O)(=O)[N-]S(=O)(=O)C(F)(F)F)C=C1)CC(C1=CC=C(S(=O)(=O)[N-]S(=O)(=O)C(F)(F)F)C=C1)C(C(OCCOCCOCCOCCOCCOCCOCCOCCOC)=O)C[Au],-6.36612,32100,,,20.790698
[Cu]CC(C1=CC=C(S(=O)(=O)[N-]S(=O)(=O)C(F)(F)F)C=C1)CC(C1=CC=C(S(=O)(=O)[N-]S(=O)(=O)C(F)(F)F)C=C1)CC(C1=CC=C(S(=O)(=O)[N-]S(=O)(=O)C(F)(F)F)C=C1)C(C(OCCOCCOCCOCCOCCOCCOCCOCCOC)=O)C[Au],-6.034608,32100,,,24.697674
[Cu]CC(C1=CC=C(S(=O)(=O)[N-]S(=O)(=O)C(F)(F)F)C=C1)CC(C1=CC=C(S(=O)(=O)[N-]S(=O)(=O)C(F)(F)F)C=C1)CC(C1=CC=C(S(=O)(=O)[N-]S(=O)(=O)C(F)(F)F)C=C1)C(C(OCCOCCOCCOCCOCCOCCOCCOCCOC)=O)C[Au],-5.741348,32100,,,30.341085
[Cu]CC(C1=CC=C(S(=O)(=O)[N-]S(=O)(=O)C(F)(F)F)C=C1)CC(C1=CC=C(S(=O)(=O)[N-]S(=O)(=O)C(F)(F)F)C=C1)CC(C1=CC=C(S(=O)(=O)[N-]S(=O)(=O)C(F)(F)F)C=C1)C(C(OCCOCCOCCOCCOCCOCCOCCOCCOC)=O)C[Au],-5.24408,32100,,,40.542636
[Cu]CC(C1=CC=C(S(=O)(=O)[N-]S(=O)(=O)C(F)(F)F)C=C1)CC(C1=CC=C(S(=O)(=O)[N-]S(=O)(=O)C(F)(F)F)C=C1)CC(C1=CC=C(S(=O)(=O)[N-]S(=O)(=O)C(F)(F)F)C=C1)C(C(OCCOCCOCCOCCOCCOCCOCCOCCOC)=O)C[Au],-4.619308,32100,,,49.224806
[Cu]CC(C1=CC=C(S(=O)(=O)[N-]S(=O)(=O)C(F)(F)F)C=C1)CC(C1=CC=C(S(=O)(=O)[N-]S(=O)(=O)C(F)(F)F)C=C1)CC(C1=CC=C(S(=O)(=O)[N-]S(=O)(=O)C(F)(F)F)C=C1)C(C(OCCOCCOCCOCCOCCOCCOCCOCCOC)=O)C[Au],-4.351548,32100,,,60.728682
[Cu]CC(C1=CC=C(S(=O)(=O)[N-]S(=O)(=O)C(F)(F)F)C=C1)CC(C1=CC=C(S(=O)(=O)[N-]S(=O)(=O)C(F)(F)F)C=C1)CC(C1=CC=C(S(=O)(=O)[N-]S(=O)(=O)C(F)(F)F)C=C1)C(C(OCCOCCOCCOCCOCCOCCOCCOCCOC)=O)C[Au],-4.032787,32100,,,70.27907
[Cu]CC(C1=CC=C(S(=O)(=O)[N-]S(=O)(=O)C(F)(F)F)C=C1)CC(C1=CC=C(S(=O)(=O)[N-]S(=O)(=O)C(F)(F)F)C=C1)CC(C1=CC=C(S(=O)(=O)[N-]S(=O)(=O)C(F)(F)F)C=C1)C(C(OCCOCCOCCOCCOCCOCCOCCOCCOC)=O)C[Au],-3.765027,32100,,,79.612403
[Cu]CC(C1=CC=C(S(=O)(=O)[N-]S(=O)(=O)C(F)(F)F)C=C1)CC(C1=CC=C(S(=O)(=O)[N-]S(=O)(=O)C(F)(F)F)C=C1)CC(C1=CC=C(S(=O)(=O)[N-]S(=O)(=O)C(F)(F)F)C=C1)C(C(OCCOCCOCCOCCOCCOCCOCCOCCOC)=O)C[Au],-3.612022,32100,,,89.596899
[Cu]CC(C1=CC=C(S(=O)(=O)[N-]S(=O)(=O)C(F)(F)F)C=C1)CC(C1=CC=C(S(=O)(=O)[N-]S(=O)(=O)C(F)(F)F)C=C1)CC(C1=CC=C(S(=O)(=O)[N-]S(=O)(=O)C(F)(F)F)C=C1)C(C(OCCOCCOCCOCCOCCOCCOCCOCCOC)=O)C[Au],-3.54827,32100,,,95.24031
[Cu]CC(C1=CC=C(S(=O)(=O)[N-]S(=O)(=O)C(F)(F)F)C=C1)C(C(OCCOCCOCCOCCOCCOCCOCCOCCOC)=O)C[Au],-10.24359,25300,,,-19.548989
[Cu]CC(C1=CC=C(S(=O)(=O)[N-]S(=O)(=O)C(F)(F)F)C=C1)C(C(OCCOCCOCCOCCOCCOCCOCCOCCOC)=O)C[Au],-9.294872,25300,,,-9.533437
[Cu]CC(C1=CC=C(S(=O)(=O)[N-]S(=O)(=O)C(F)(F)F)C=C1)C(C(OCCOCCOCCOCCOCCOCCOCCOCCOC)=O)C[Au],-8.294872,25300,,,0.482115
[Cu]CC(C1=CC=C(S(=O)(=O)[N-]S(=O)(=O)C(F)(F)F)C=C1)C(C(OCCOCCOCCOCCOCCOCCOCCOCCOC)=O)C[Au],-7.358974,25300,,,10.062208
[Cu]CC(C1=CC=C(S(=O)(=O)[N-]S(=O)(=O)C(F)(F)F)C=C1)C(C(OCCOCCOCCOCCOCCOCCOCCOCCOC)=O)C[Au],-6.602564,25300,,,20.29549
[Cu]CC(C1=CC=C(S(=O)(=O)[N-]S(=O)(=O)C(F)(F)F)C=C1)C(C(OCCOCCOCCOCCOCCOCCOCCOCCOC)=O)C[Au],-6.25641,25300,,,25.738725
[Cu]CC(C1=CC=C(S(=O)(=O)[N-]S(=O)(=O)C(F)(F)F)C=C1)C(C(OCCOCCOCCOCCOCCOCCOCCOCCOC)=O)C[Au],-5.487179,25300,,,30.093313
[Cu]CC(C1=CC=C(S(=O)(=O)[N-]S(=O)(=O)C(F)(F)F)C=C1)C(C(OCCOCCOCCOCCOCCOCCOCCOCCOC)=O)C[Au],-5.076923,25300,,,40.108865
[Cu]CC(C1=CC=C(S(=O)(=O)[N-]S(=O)(=O)C(F)(F)F)C=C1)C(C(OCCOCCOCCOCCOCCOCCOCCOCCOC)=O)C[Au],-4.602564,25300,,,50.559876
[Cu]CC(C1=CC=C(S(=O)(=O)[N-]S(=O)(=O)C(F)(F)F)C=C1)C(C(OCCOCCOCCOCCOCCOCCOCCOCCOC)=O)C[Au],-4.102564,25300,,,60.575428
[Cu]CC(C1=CC=C(S(=O)(=O)[N-]S(=O)(=O)C(F)(F)F)C=C1)C(C(OCCOCCOCCOCCOCCOCCOCCOCCOC)=O)C[Au],-4.012821,25300,,,65.365474
[Cu]CC(C1=CC=C(S(=O)(=O)[N-]S(=O)(=O)C(F)(F)F)C=C1)C(C(OCCOCCOCCOCCOCCOCCOCCOCCOC)=O)C[Au],-3.807692,25300,,,69.720062
[Cu]CC(C1=CC=C(S(=O)(=O)[N-]S(=O)(=O)C(F)(F)F)C=C1)C(C(OCCOCCOCCOCCOCCOCCOCCOCCOC)=O)C[Au],-3.74359,25300,,,74.510109
[Cu]CC(C1=CC=C(S(=O)(=O)[N-]S(=O)(=O)C(F)(F)F)C=C1)C(C(OCCOCCOCCOCCOCCOCCOCCOCCOC)=O)C[Au],-3.576923,25300,,,79.300156
[Cu]CC(C1=CC=C(S(=O)(=O)[N-]S(=O)(=O)C(F)(F)F)C=C1)C(C(OCCOCCOCCOCCOCCOCCOCCOCCOC)=O)C[Au],-3.525641,25300,,,85.396579
[Cu]CC(C1=CC=C(S(=O)(=O)[N-]S(=O)(=O)C(F)(F)F)C=C1)C(C(OCCOCCOCCOCCOCCOCCOCCOCCOC)=O)C[Au],-3.397436,25300,,,89.751166
[Cu]CC(C1=CC=C(S(=O)(=O)[N-]S(=O)(=O)C(F)(F)F)C=C1)C(C(OCCOCCOCCOCCOCCOCCOCCOCCOC)=O)C[Au],-3.371795,25300,,,94.758942
[Cu]CC(C1=CC=C(S(=O)(=O)[N-]S(=O)(=O)C(F)(F)F)C=C1)C(C(OCCOCCOCCOCCOCCOCCOCCOCCOC)=O)CC(C(OCCOCCOCCOCCOCCOCCOCCOCCOC)=O)C[Au],-9.693431,12400,,,-20.637636
[Cu]CC(C1=CC=C(S(=O)(=O)[N-]S(=O)(=O)C(F)(F)F)C=C1)C(C(OCCOCCOCCOCCOCCOCCOCCOCCOC)=O)CC(C(OCCOCCOCCOCCOCCOCCOCCOCCOC)=O)C[Au],-8.786496,12400,,,-10.622084
[Cu]CC(C1=CC=C(S(=O)(=O)[N-]S(=O)(=O)C(F)(F)F)C=C1)C(C(OCCOCCOCCOCCOCCOCCOCCOCCOC)=O)CC(C(OCCOCCOCCOCCOCCOCCOCCOCCOC)=O)C[Au],-7.636861,12400,,,-0.606532
[Cu]CC(C1=CC=C(S(=O)(=O)[N-]S(=O)(=O)C(F)(F)F)C=C1)C(C(OCCOCCOCCOCCOCCOCCOCCOCCOC)=O)CC(C(OCCOCCOCCOCCOCCOCCOCCOCCOC)=O)C[Au],-6.934307,12400,,,10.062208
[Cu]CC(C1=CC=C(S(=O)(=O)[N-]S(=O)(=O)C(F)(F)F)C=C1)C(C(OCCOCCOCCOCCOCCOCCOCCOCCOC)=O)CC(C(OCCOCCOCCOCCOCCOCCOCCOCCOC)=O)C[Au],-6.218978,12400,,,19.860031
[Cu]CC(C1=CC=C(S(=O)(=O)[N-]S(=O)(=O)C(F)(F)F)C=C1)C(C(OCCOCCOCCOCCOCCOCCOCCOCCOC)=O)CC(C(OCCOCCOCCOCCOCCOCCOCCOCCOC)=O)C[Au],-5.912409,12400,,,24.432348
[Cu]CC(C1=CC=C(S(=O)(=O)[N-]S(=O)(=O)C(F)(F)F)C=C1)C(C(OCCOCCOCCOCCOCCOCCOCCOCCOC)=O)CC(C(OCCOCCOCCOCCOCCOCCOCCOCCOC)=O)C[Au],-5.720803,12400,,,29.222395
[Cu]CC(C1=CC=C(S(=O)(=O)[N-]S(=O)(=O)C(F)(F)F)C=C1)C(C(OCCOCCOCCOCCOCCOCCOCCOCCOC)=O)CC(C(OCCOCCOCCOCCOCCOCCOCCOCCOC)=O)C[Au],-5.133212,12400,,,39.891135
[Cu]CC(C1=CC=C(S(=O)(=O)[N-]S(=O)(=O)C(F)(F)F)C=C1)C(C(OCCOCCOCCOCCOCCOCCOCCOCCOC)=O)CC(C(OCCOCCOCCOCCOCCOCCOCCOCCOC)=O)C[Au],-4.583942,12400,,,49.03577
[Cu]CC(C1=CC=C(S(=O)(=O)[N-]S(=O)(=O)C(F)(F)F)C=C1)C(C(OCCOCCOCCOCCOCCOCCOCCOCCOC)=O)CC(C(OCCOCCOCCOCCOCCOCCOCCOCCOC)=O)C[Au],-4.136861,12400,,,58.833593
[Cu]CC(C1=CC=C(S(=O)(=O)[N-]S(=O)(=O)C(F)(F)F)C=C1)C(C(OCCOCCOCCOCCOCCOCCOCCOCCOC)=O)CC(C(OCCOCCOCCOCCOCCOCCOCCOCCOC)=O)C[Au],-3.881387,12400,,,64.712286
[Cu]CC(C1=CC=C(S(=O)(=O)[N-]S(=O)(=O)C(F)(F)F)C=C1)C(C(OCCOCCOCCOCCOCCOCCOCCOCCOC)=O)CC(C(OCCOCCOCCOCCOCCOCCOCCOCCOC)=O)C[Au],-3.715328,12400,,,68.631415
[Cu]CC(C1=CC=C(S(=O)(=O)[N-]S(=O)(=O)C(F)(F)F)C=C1)C(C(OCCOCCOCCOCCOCCOCCOCCOCCOC)=O)CC(C(OCCOCCOCCOCCOCCOCCOCCOCCOC)=O)C[Au],-3.357664,12400,,,80.171073
[Cu]CC(C1=CC=C(S(=O)(=O)[N-]S(=O)(=O)C(F)(F)F)C=C1)C(C(OCCOCCOCCOCCOCCOCCOCCOCCOC)=O)CC(C(OCCOCCOCCOCCOCCOCCOCCOCCOC)=O)C[Au],-3.229927,12400,,,89.968896
[Cu]CC(C1=CC=C(S(=O)(=O)[N-]S(=O)(=O)C(F)(F)F)C=C1)C(C(OCCOCCOCCOCCOCCOCCOCCOCCOC)=O)CC(C(OCCOCCOCCOCCOCCOCCOCCOCCOC)=O)C[Au],-3.114964,12400,,,94.541213
[Cu]CC(C1=CC=C(S(=O)(=O)[N-]S(=O)(=O)C(F)(F)F)C=C1)C(C(OCCOCCOCCOCCOCCOCCOCCOCCOC)=O)CC(C(OCCOCCOCCOCCOCCOCCOCCOCCOC)=O)C[Au],-8.023679,24200,,,-19.782609
[Cu]CC(C1=CC=C(S(=O)(=O)[N-]S(=O)(=O)C(F)(F)F)C=C1)C(C(OCCOCCOCCOCCOCCOCCOCCOCCOC)=O)CC(C(OCCOCCOCCOCCOCCOCCOCCOCCOC)=O)C[Au],-7.105647,24200,,,-10
[Cu]CC(C1=CC=C(S(=O)(=O)[N-]S(=O)(=O)C(F)(F)F)C=C1)C(C(OCCOCCOCCOCCOCCOCCOCCOCCOC)=O)CC(C(OCCOCCOCCOCCOCCOCCOCCOCCOC)=O)C[Au],-6.455373,24200,,,0.217391
[Cu]CC(C1=CC=C(S(=O)(=O)[N-]S(=O)(=O)C(F)(F)F)C=C1)C(C(OCCOCCOCCOCCOCCOCCOCCOCCOC)=O)CC(C(OCCOCCOCCOCCOCCOCCOCCOCCOC)=O)C[Au],-5.779599,24200,,,10.652174
[Cu]CC(C1=CC=C(S(=O)(=O)[N-]S(=O)(=O)C(F)(F)F)C=C1)C(C(OCCOCCOCCOCCOCCOCCOCCOCCOC)=O)CC(C(OCCOCCOCCOCCOCCOCCOCCOCCOC)=O)C[Au],-5.23133,24200,,,20
[Cu]CC(C1=CC=C(S(=O)(=O)[N-]S(=O)(=O)C(F)(F)F)C=C1)C(C(OCCOCCOCCOCCOCCOCCOCCOCCOC)=O)CC(C(OCCOCCOCCOCCOCCOCCOCCOCCOC)=O)C[Au],-5.129326,24200,,,25
[Cu]CC(C1=CC=C(S(=O)(=O)[N-]S(=O)(=O)C(F)(F)F)C=C1)C(C(OCCOCCOCCOCCOCCOCCOCCOCCOC)=O)CC(C(OCCOCCOCCOCCOCCOCCOCCOCCOC)=O)C[Au],-5.001821,24200,,,29.782609
[Cu]CC(C1=CC=C(S(=O)(=O)[N-]S(=O)(=O)C(F)(F)F)C=C1)C(C(OCCOCCOCCOCCOCCOCCOCCOCCOC)=O)CC(C(OCCOCCOCCOCCOCCOCCOCCOCCOC)=O)C[Au],-4.708561,24200,,,40
[Cu]CC(C1=CC=C(S(=O)(=O)[N-]S(=O)(=O)C(F)(F)F)C=C1)C(C(OCCOCCOCCOCCOCCOCCOCCOCCOC)=O)CC(C(OCCOCCOCCOCCOCCOCCOCCOCCOC)=O)C[Au],-4.40255,24200,,,49.565217
[Cu]CC(C1=CC=C(S(=O)(=O)[N-]S(=O)(=O)C(F)(F)F)C=C1)C(C(OCCOCCOCCOCCOCCOCCOCCOCCOC)=O)CC(C(OCCOCCOCCOCCOCCOCCOCCOCCOC)=O)C[Au],-4.032787,24200,,,59.782609
[Cu]CC(C1=CC=C(S(=O)(=O)[N-]S(=O)(=O)C(F)(F)F)C=C1)C(C(OCCOCCOCCOCCOCCOCCOCCOCCOC)=O)CC(C(OCCOCCOCCOCCOCCOCCOCCOCCOC)=O)C[Au],-3.803279,24200,,,70
[Cu]CC(C1=CC=C(S(=O)(=O)[N-]S(=O)(=O)C(F)(F)F)C=C1)C(C(OCCOCCOCCOCCOCCOCCOCCOCCOC)=O)CC(C(OCCOCCOCCOCCOCCOCCOCCOCCOC)=O)C[Au],-3.586521,24200,,,78.913043
[Cu]CC(C1=CC=C(S(=O)(=O)[N-]S(=O)(=O)C(F)(F)F)C=C1)C(C(OCCOCCOCCOCCOCCOCCOCCOCCOC)=O)CC(C(OCCOCCOCCOCCOCCOCCOCCOCCOC)=O)C[Au],-3.433515,24200,,,89.782609
[Cu]CC(C1=CC=C(S(=O)(=O)[N-]S(=O)(=O)C(F)(F)F)C=C1)C(C(OCCOCCOCCOCCOCCOCCOCCOCCOC)=O)CC(C(OCCOCCOCCOCCOCCOCCOCCOCCOC)=O)C[Au],-3.331512,24200,,,95
[Cu]CC(C1=CC=C(S(=O)(=O)[N-]S(=O)(=O)C(F)(F)F)C=C1)C(C(OCCOCCOCCOCCOCCOCCOCCOCCOC)=O)CC(C(OCCOCCOCCOCCOCCOCCOCCOCCOC)=O)CC(C(OCCOCCOCCOCCOCCOCCOCCOCCOC)=O)C[Au],-7.338208,18300,,,-19.565217
[Cu]CC(C1=CC=C(S(=O)(=O)[N-]S(=O)(=O)C(F)(F)F)C=C1)C(C(OCCOCCOCCOCCOCCOCCOCCOCCOC)=O)CC(C(OCCOCCOCCOCCOCCOCCOCCOCCOC)=O)CC(C(OCCOCCOCCOCCOCCOCCOCCOCCOC)=O)C[Au],-6.634369,18300,,,-10
[Cu]CC(C1=CC=C(S(=O)(=O)[N-]S(=O)(=O)C(F)(F)F)C=C1)C(C(OCCOCCOCCOCCOCCOCCOCCOCCOC)=O)CC(C(OCCOCCOCCOCCOCCOCCOCCOCCOC)=O)CC(C(OCCOCCOCCOCCOCCOCCOCCOCCOC)=O)C[Au],-6.058501,18300,,,-0.434783
[Cu]CC(C1=CC=C(S(=O)(=O)[N-]S(=O)(=O)C(F)(F)F)C=C1)C(C(OCCOCCOCCOCCOCCOCCOCCOCCOC)=O)CC(C(OCCOCCOCCOCCOCCOCCOCCOCCOC)=O)CC(C(OCCOCCOCCOCCOCCOCCOCCOCCOC)=O)C[Au],-5.687386,18300,,,9.782609
[Cu]CC(C1=CC=C(S(=O)(=O)[N-]S(=O)(=O)C(F)(F)F)C=C1)C(C(OCCOCCOCCOCCOCCOCCOCCOCCOC)=O)CC(C(OCCOCCOCCOCCOCCOCCOCCOCCOC)=O)CC(C(OCCOCCOCCOCCOCCOCCOCCOCCOC)=O)C[Au],-5.252285,18300,,,19.782609
[Cu]CC(C1=CC=C(S(=O)(=O)[N-]S(=O)(=O)C(F)(F)F)C=C1)C(C(OCCOCCOCCOCCOCCOCCOCCOCCOC)=O)CC(C(OCCOCCOCCOCCOCCOCCOCCOCCOC)=O)CC(C(OCCOCCOCCOCCOCCOCCOCCOCCOC)=O)C[Au],-5.09872,18300,,,24.565217
[Cu]CC(C1=CC=C(S(=O)(=O)[N-]S(=O)(=O)C(F)(F)F)C=C1)C(C(OCCOCCOCCOCCOCCOCCOCCOCCOC)=O)CC(C(OCCOCCOCCOCCOCCOCCOCCOCCOC)=O)CC(C(OCCOCCOCCOCCOCCOCCOCCOCCOC)=O)C[Au],-4.906764,18300,,,30.217391
[Cu]CC(C1=CC=C(S(=O)(=O)[N-]S(=O)(=O)C(F)(F)F)C=C1)C(C(OCCOCCOCCOCCOCCOCCOCCOCCOC)=O)CC(C(OCCOCCOCCOCCOCCOCCOCCOCCOC)=O)CC(C(OCCOCCOCCOCCOCCOCCOCCOCCOC)=O)C[Au],-4.586837,18300,,,40.217391
[Cu]CC(C1=CC=C(S(=O)(=O)[N-]S(=O)(=O)C(F)(F)F)C=C1)C(C(OCCOCCOCCOCCOCCOCCOCCOCCOC)=O)CC(C(OCCOCCOCCOCCOCCOCCOCCOCCOC)=O)CC(C(OCCOCCOCCOCCOCCOCCOCCOCCOC)=O)C[Au],-4.318099,18300,,,49.782609
[Cu]CC(C1=CC=C(S(=O)(=O)[N-]S(=O)(=O)C(F)(F)F)C=C1)C(C(OCCOCCOCCOCCOCCOCCOCCOCCOC)=O)CC(C(OCCOCCOCCOCCOCCOCCOCCOCCOC)=O)CC(C(OCCOCCOCCOCCOCCOCCOCCOCCOC)=O)C[Au],-3.972578,18300,,,60
[Cu]CC(C1=CC=C(S(=O)(=O)[N-]S(=O)(=O)C(F)(F)F)C=C1)C(C(OCCOCCOCCOCCOCCOCCOCCOCCOC)=O)CC(C(OCCOCCOCCOCCOCCOCCOCCOCCOC)=O)CC(C(OCCOCCOCCOCCOCCOCCOCCOCCOC)=O)C[Au],-3.74223,18300,,,70.217391
[Cu]CC(C1=CC=C(S(=O)(=O)[N-]S(=O)(=O)C(F)(F)F)C=C1)C(C(OCCOCCOCCOCCOCCOCCOCCOCCOC)=O)CC(C(OCCOCCOCCOCCOCCOCCOCCOCCOC)=O)CC(C(OCCOCCOCCOCCOCCOCCOCCOCCOC)=O)C[Au],-3.588665,18300,,,78.695652
[Cu]CC(C1=CC=C(S(=O)(=O)[N-]S(=O)(=O)C(F)(F)F)C=C1)C(C(OCCOCCOCCOCCOCCOCCOCCOCCOC)=O)CC(C(OCCOCCOCCOCCOCCOCCOCCOCCOC)=O)CC(C(OCCOCCOCCOCCOCCOCCOCCOCCOC)=O)C[Au],-3.345521,18300,,,95
[Cu]CC1C(=O)O[B-](OC2(=O))(OC2(=O))OC(=O)C(C1)[Au],-10.881671,,,,99.84890749
[Cu]CC1C(=O)O[B-](OC2(=O))(OC2(=O))OC(=O)C(C1)[Au],-11.351508,,,,90.13562788
[Cu]CC1C(=O)O[B-](OC2(=O))(OC2(=O))OC(=O)C(C1)[Au],-11.699536,,,,79.58916068
[Cu]CC1C(=O)O[B-](OC2(=O))(OC2(=O))OC(=O)C(C1)[Au],-12.134571,,,,70.10641872
[Cu]CC1C(=O)O[B-](OC2(=O))(OC2(=O))OC(=O)C(C1)[Au],-12.447796,,,,60.085029
[Cu]CC1C(=O)O[B-](OC2(=O))(OC2(=O))OC(=O)C(C1)[Au],-12.517401,,,,49.66098642
[Cu]CC1C(=O)O[B-](OC2(=O))(OC2(=O))OC(=O)C(C1)[Au],-12.534803,,,,39.99949162
[Cu]CC1C(=O)O[B-](OC2(=O))(OC2(=O))OC(=O)C(C1)[Au],-12.62181,,,,30.16495952
[Cu]CC1C(=O)O[B-](OC2(=O))(OC2(=O))OC(=O)C(C1)[Au],-12.848028,,,,20.12792336
[Cu][Al-](O[Ca])(O[Ca])OC(=O)C(F)(F)C(F)(F)C(F)(F)C(=O)OOCCOCCOCC[Au],-4.982343,,,,80.44353574
[Cu][Al-](O[Ca])(O[Ca])OC(=O)C(F)(F)C(F)(F)C(F)(F)C(=O)OOCCOCCOCC[Au],-5.219904,,,,70.4949735
[Cu][Al-](O[Ca])(O[Ca])OC(=O)C(F)(F)C(F)(F)C(F)(F)C(=O)OOCCOCCOCC[Au],-5.547352,,,,60.00243156
[Cu][Al-](O[Ca])(O[Ca])OC(=O)C(F)(F)C(F)(F)C(F)(F)C(=O)OOCCOCCOCC[Au],-5.784912,,,,49.36707809
[Cu][Al-](O[Ca])(O[Ca])OC(=O)C(F)(F)C(F)(F)C(F)(F)C(=O)OOCCOCCOCC[Au],-6.028892,,,,39.80809241
[Cu][Al-](O[Ca])(O[Ca])OC(=O)C(F)(F)C(F)(F)C(F)(F)C(=O)OOCCOCCOCC[Au],-6.311396,,,,29.89903697
[Cu][Al-](O[Ca])(O[Ca])OC(=O)C(F)(F)C(F)(F)C(F)(F)C(=O)OOCCOCCOCC[Au],-6.46549,,,,24.71460862
[Cu][Al-](O[Ca])(O[Ca])OC(=O)C(F)(F)C(F)(F)C(F)(F)C(=O)OOCCOCCOCCOCCOCCOCCOCC[Au],-4.988764,,,,80.1382302
[Cu][Al-](O[Ca])(O[Ca])OC(=O)C(F)(F)C(F)(F)C(F)(F)C(=O)OOCCOCCOCCOCCOCCOCCOCC[Au],-5.162119,,,,70.20659918
[Cu][Al-](O[Ca])(O[Ca])OC(=O)C(F)(F)C(F)(F)C(F)(F)C(=O)OOCCOCCOCCOCCOCCOCCOCC[Au],-5.373997,,,,60.07026059
[Cu][Al-](O[Ca])(O[Ca])OC(=O)C(F)(F)C(F)(F)C(F)(F)C(=O)OOCCOCCOCCOCCOCCOCCOCC[Au],-5.540931,,,,49.87631728
[Cu][Al-](O[Ca])(O[Ca])OC(=O)C(F)(F)C(F)(F)C(F)(F)C(=O)OOCCOCCOCCOCCOCCOCCOCC[Au],-5.746388,,,,40.22755508
[Cu][Al-](O[Ca])(O[Ca])OC(=O)C(F)(F)C(F)(F)C(F)(F)C(=O)OOCCOCCOCCOCCOCCOCCOCC[Au],-5.958266,,,,30.63027208
[Cu][Al-](O[Ca])(O[Ca])OC(=O)C(F)(F)C(F)(F)C(F)(F)C(=O)OOCCOCCOCCOCCOCCOCCOCC[Au],-6.086677,,,,24.98590525
[Cu][B-](O[Ca])(O[Ca])OC(=O)C(F)(F)C(F)(F)C(F)(F)C(=O)OOCCOCCOCC[Au],-4.314607,,,,80.74936942
[Cu][B-](O[Ca])(O[Ca])OC(=O)C(F)(F)C(F)(F)C(F)(F)C(=O)OOCCOCCOCC[Au],-4.500803,,,,70.71157233
[Cu][B-](O[Ca])(O[Ca])OC(=O)C(F)(F)C(F)(F)C(F)(F)C(=O)OOCCOCCOCC[Au],-4.725522,,,,60.13811725
[Cu][B-](O[Ca])(O[Ca])OC(=O)C(F)(F)C(F)(F)C(F)(F)C(=O)OOCCOCCOCC[Au],-4.995185,,,,50.06769682
[Cu][B-](O[Ca])(O[Ca])OC(=O)C(F)(F)C(F)(F)C(F)(F)C(=O)OOCCOCCOCC[Au],-5.335474,,,,40.28757013
[Cu][B-](O[Ca])(O[Ca])OC(=O)C(F)(F)C(F)(F)C(F)(F)C(=O)OOCCOCCOCC[Au],-5.701445,,,,30.57389797
[Cu][B-](O[Ca])(O[Ca])OC(=O)C(F)(F)C(F)(F)C(F)(F)C(=O)OOCCOCCOCC[Au],-5.932584,,,,25.14892058
[Cu][B-](O[Ca])(O[Ca])OC(=O)C(F)(F)C(F)(F)C(F)(F)C(=O)OOCCOCCOCCOCCOCCOCCOCC[Au],-4.109149,,,,80.74936942
[Cu][B-](O[Ca])(O[Ca])OC(=O)C(F)(F)C(F)(F)C(F)(F)C(=O)OOCCOCCOCCOCCOCCOCCOCC[Au],-4.250401,,,,70.63934239
[Cu][B-](O[Ca])(O[Ca])OC(=O)C(F)(F)C(F)(F)C(F)(F)C(=O)OOCCOCCOCCOCCOCCOCCOCC[Au],-4.404494,,,,60.40982045
[Cu][B-](O[Ca])(O[Ca])OC(=O)C(F)(F)C(F)(F)C(F)(F)C(=O)OOCCOCCOCCOCCOCCOCCOCC[Au],-4.616372,,,,50.32322256
[Cu][B-](O[Ca])(O[Ca])OC(=O)C(F)(F)C(F)(F)C(F)(F)C(=O)OOCCOCCOCCOCCOCCOCCOCC[Au],-4.783307,,,,40.34760817
[Cu][B-](O[Ca])(O[Ca])OC(=O)C(F)(F)C(F)(F)C(F)(F)C(=O)OOCCOCCOCCOCCOCCOCCOCC[Au],-5.046549,,,,30.63027208
[Cu][B-](O[Ca])(O[Ca])OC(=O)C(F)(F)C(F)(F)C(F)(F)C(=O)OOCCOCCOCCOCCOCCOCCOCC[Au],-5.226324,,,,24.823068
[Cu][B-](O[Ca])(O[Ca])OC(=O)C(F)(F)C(F)(F)C(F)(F)C(=O)OOCCOCCOCCOCCOCCOCCOCCOCCOCCOCCOCC[Au],-4.102729,,,,80.67286142
[Cu][B-](O[Ca])(O[Ca])OC(=O)C(F)(F)C(F)(F)C(F)(F)C(=O)OOCCOCCOCCOCCOCCOCCOCCOCCOCCOCCOCC[Au],-4.173355,,,,70.71157233
[Cu][B-](O[Ca])(O[Ca])OC(=O)C(F)(F)C(F)(F)C(F)(F)C(=O)OOCCOCCOCCOCCOCCOCCOCCOCCOCCOCCOCC[Au],-4.321027,,,,60.54583825
[Cu][B-](O[Ca])(O[Ca])OC(=O)C(F)(F)C(F)(F)C(F)(F)C(=O)OOCCOCCOCCOCCOCCOCCOCCOCCOCCOCCOCC[Au],-4.487961,,,,50.38716714
[Cu][B-](O[Ca])(O[Ca])OC(=O)C(F)(F)C(F)(F)C(F)(F)C(=O)OOCCOCCOCCOCCOCCOCCOCCOCCOCCOCCOCC[Au],-4.674157,,,,40.34760817
[Cu][B-](O[Ca])(O[Ca])OC(=O)C(F)(F)C(F)(F)C(F)(F)C(=O)OOCCOCCOCCOCCOCCOCCOCCOCCOCCOCCOCC[Au],-4.930979,,,,30.51754477
[Cu][B-](O[Ca])(O[Ca])OC(=O)C(F)(F)C(F)(F)C(F)(F)C(=O)OOCCOCCOCCOCCOCCOCCOCCOCCOCCOCCOCC[Au],-5.046549,,,,25.09456233
[Cu][B-](O[Ca])(O[Ca])OC(=O)C(F)(F)C(F)(F)C(F)(F)C(=O)OOCCOCCOCCOCCOCCOCCOCCOCCOCCOCCOCC[Au],-5.867647,,,,79.79968879
[Cu][B-](O[Ca])(O[Ca])OC(=O)C(F)(F)C(F)(F)C(F)(F)C(=O)OOCCOCCOCCOCCOCCOCCOCCOCCOCCOCCOCC[Au],-5.97549,,,,70.46108448
[Cu][B-](O[Ca])(O[Ca])OC(=O)C(F)(F)C(F)(F)C(F)(F)C(=O)OOCCOCCOCCOCCOCCOCCOCCOCCOCCOCCOCC[Au],-6.107843,,,,59.47749778
[Cu][B-](O[Ca])(O[Ca])OC(=O)C(F)(F)C(F)(F)C(F)(F)C(=O)OOCCOCCOCCOCCOCCOCCOCCOCCOCCOCCOCC[Au],-6.264706,,,,49.6872487
[Cu][B-](O[Ca])(O[Ca])OC(=O)C(F)(F)C(F)(F)C(F)(F)C(=O)OOCCOCCOCCOCCOCCOCCOCCOCCOCCOCCOCC[Au],-6.431373,,,,39.73142201
[Cu][B-](O[Ca])(O[Ca])OC(=O)C(F)(F)C(F)(F)C(F)(F)C(=O)OOCCOCCOCCOCCOCCOCCOCCOCCOCCOCCOCC[Au],-6.705882,,,,30.31462528
[Cu][B-](O[Ca])(O[Ca])OC(=O)C(F)(F)C(F)(F)C(F)(F)C(=O)OOCCOCCOCCOCCOCCOCCOCCOCCOCCOCCOCC[Au],-6.848039,,,,24.6910988
[Cu]CC(C1=CC=C(S([N-]S(C(F)(F)F)(=O)=O)(=O)=O)C=C1)OCCOCCOCCOCCOCCOCCOCCOCCOCCOCCOCCOCCOCCOCCOCCOCCOCCOCC[Au],-8.686084,7000,,,24.2
[Cu]CC(C1=CC=C(S([N-]S(C(F)(F)F)(=O)=O)(=O)=O)C=C1)OCCOCCOCCOCCOCCOCCOCCOCCOCCOCCOCCOCCOCCOCCOCCOCCOCCOCC[Au],-8.640777,7000,,,29.916667
[Cu]CC(C1=CC=C(S([N-]S(C(F)(F)F)(=O)=O)(=O)=O)C=C1)OCCOCCOCCOCCOCCOCCOCCOCCOCCOCCOCCOCCOCCOCCOCCOCCOCCOCC[Au],-8.459547,7000,,,35.05
[Cu]CC(C1=CC=C(S([N-]S(C(F)(F)F)(=O)=O)(=O)=O)C=C1)OCCOCCOCCOCCOCCOCCOCCOCCOCCOCCOCCOCCOCCOCCOCCOCCOCCOCC[Au],-8.142395,7000,,,39.716667
[Cu]CC(C1=CC=C(S([N-]S(C(F)(F)F)(=O)=O)(=O)=O)C=C1)OCCOCCOCCOCCOCCOCCOCCOCCOCCOCCOCCOCCOCCOCCOCCOCCOCCOCC[Au],-7.440129,7000,,,45.783333
[Cu]CC(C1=CC=C(S([N-]S(C(F)(F)F)(=O)=O)(=O)=O)C=C1)OCCOCCOCCOCCOCCOCCOCCOCCOCCOCCOCCOCCOCCOCCOCCOCCOCCOCC[Au],-6.941748,7000,,,50.1
[Cu]CC(C1=CC=C(S([N-]S(C(F)(F)F)(=O)=O)(=O)=O)C=C1)OCCOCCOCCOCCOCCOCCOCCOCCOCCOCCOCCOCCOCCOCCOCCOCCOCCOCC[Au],-5.695793,7000,,,56.05
[Cu]CC(C1=CC=C(S([N-]S(C(F)(F)F)(=O)=O)(=O)=O)C=C1)OCCOCCOCCOCCOCCOCCOCCOCCOCCOCCOCCOCCOCCOCCOCCOCCOCCOCC[Au],-4.585761,7000,,,61.3
[Cu]CC(C1=CC=C(S([N-]S(C(F)(F)F)(=O)=O)(=O)=O)C=C1)OCCOCCOCCOCCOCCOCCOCCOCCOCCOCCOCCOCCOCCOCCOCCOCCOCCOCC[Au],-4.404531,7000,,,69.583333
[Cu]CC(C1=CC=C(S([N-]S(C(F)(F)F)(=O)=O)(=O)=O)C=C1)OCCOCCOCCOCCOCCOCCOCCOCCOCCOCCOCCOCCOCCOCCOCCOCCOCCOCC[Au],-4.268608,7000,,,79.5
[Cu]CC(C1=CC=C(S([N-]S(C(F)(F)F)(=O)=O)(=O)=O)C=C1)OCCOCCOCCOCCOCCOCCOCCOCCOCCOCCOCCOCCOCCOCCOCCOCCOCCOCC[Au],-4.177994,7000,,,89.766667
[Cu]CC(C1=CC=C(S([N-]S(C(F)(F)F)(=O)=O)(=O)=O)C=C1)OCCOCCOCCOCCOCCOCCOCCOCCOCCOCCOCC[Au],-8.901294,8200,,,24.666667
[Cu]CC(C1=CC=C(S([N-]S(C(F)(F)F)(=O)=O)(=O)=O)C=C1)OCCOCCOCCOCCOCCOCCOCCOCCOCCOCCOCC[Au],-8.957929,8200,,,28.866667
[Cu]CC(C1=CC=C(S([N-]S(C(F)(F)F)(=O)=O)(=O)=O)C=C1)OCCOCCOCCOCCOCCOCCOCCOCCOCCOCCOCC[Au],-8.799353,8200,,,34.233333
[Cu]CC(C1=CC=C(S([N-]S(C(F)(F)F)(=O)=O)(=O)=O)C=C1)OCCOCCOCCOCCOCCOCCOCCOCCOCCOCCOCC[Au],-7.972492,8200,,,39.95
[Cu]CC(C1=CC=C(S([N-]S(C(F)(F)F)(=O)=O)(=O)=O)C=C1)OCCOCCOCCOCCOCCOCCOCCOCCOCCOCCOCC[Au],-7.202265,8200,,,46.133333
[Cu]CC(C1=CC=C(S([N-]S(C(F)(F)F)(=O)=O)(=O)=O)C=C1)OCCOCCOCCOCCOCCOCCOCCOCCOCCOCCOCC[Au],-6.466019,8200,,,50.333333
[Cu]CC(C1=CC=C(S([N-]S(C(F)(F)F)(=O)=O)(=O)=O)C=C1)OCCOCCOCCOCCOCCOCCOCCOCCOCCOCCOCC[Au],-5.004854,8200,,,56.166667
[Cu]CC(C1=CC=C(S([N-]S(C(F)(F)F)(=O)=O)(=O)=O)C=C1)OCCOCCOCCOCCOCCOCCOCCOCCOCCOCCOCC[Au],-4.472492,8200,,,61.3
[Cu]CC(C1=CC=C(S([N-]S(C(F)(F)F)(=O)=O)(=O)=O)C=C1)OCCOCCOCCOCCOCCOCCOCCOCCOCCOCCOCC[Au],-4.291262,8200,,,69.7
[Cu]CC(C1=CC=C(S([N-]S(C(F)(F)F)(=O)=O)(=O)=O)C=C1)OCCOCCOCCOCCOCCOCCOCCOCCOCCOCCOCC[Au],-4.087379,8200,,,79.616667
[Cu]CC(C1=CC=C(S([N-]S(C(F)(F)F)(=O)=O)(=O)=O)C=C1)OCCOCCOCCOCCOCCOCCOCCOCCOCCOCCOCC[Au],-3.940129,8200,,,89.883333
[Cu]CC(C1=CC=C(S([N-]S(C(F)(F)F)(=O)=O)(=O)=O)C=C1)OCCOCCOCCOCCOCCOCCOCCOCCOCC[Au],-8.334951,9000,,,23.85
[Cu]CC(C1=CC=C(S([N-]S(C(F)(F)F)(=O)=O)(=O)=O)C=C1)OCCOCCOCCOCCOCCOCCOCCOCCOCC[Au],-8.074434,9000,,,28.866667
[Cu]CC(C1=CC=C(S([N-]S(C(F)(F)F)(=O)=O)(=O)=O)C=C1)OCCOCCOCCOCCOCCOCCOCCOCCOCC[Au],-8.029126,9000,,,34.233333
[Cu]CC(C1=CC=C(S([N-]S(C(F)(F)F)(=O)=O)(=O)=O)C=C1)OCCOCCOCCOCCOCCOCCOCCOCCOCC[Au],-7.904531,9000,,,39.483333
[Cu]CC(C1=CC=C(S([N-]S(C(F)(F)F)(=O)=O)(=O)=O)C=C1)OCCOCCOCCOCCOCCOCCOCCOCCOCC[Au],-7.224919,9000,,,44.85
[Cu]CC(C1=CC=C(S([N-]S(C(F)(F)F)(=O)=O)(=O)=O)C=C1)OCCOCCOCCOCCOCCOCCOCCOCCOCC[Au],-6.420712,9000,,,50.216667
[Cu]CC(C1=CC=C(S([N-]S(C(F)(F)F)(=O)=O)(=O)=O)C=C1)OCCOCCOCCOCCOCCOCCOCCOCCOCC[Au],-5.265372,9000,,,54.766667
[Cu]CC(C1=CC=C(S([N-]S(C(F)(F)F)(=O)=O)(=O)=O)C=C1)OCCOCCOCCOCCOCCOCCOCCOCCOCC[Au],-4.313916,9000,,,60.016667
[Cu]CC(C1=CC=C(S([N-]S(C(F)(F)F)(=O)=O)(=O)=O)C=C1)OCCOCCOCCOCCOCCOCCOCCOCCOCC[Au],-4.087379,9000,,,71.216667
[Cu]CC(C1=CC=C(S([N-]S(C(F)(F)F)(=O)=O)(=O)=O)C=C1)OCCOCCOCCOCCOCCOCCOCCOCCOCC[Au],-3.951456,9000,,,81.483333
[Cu]CC(C1=CC=C(S([N-]S(C(F)(F)F)(=O)=O)(=O)=O)C=C1)OCCOCCOCCOCCOCCOCCOCC[Au],-3.747573,9400,,,93.033333
[Cu]CC(C1=CC=C(S([N-]S(C(F)(F)F)(=O)=O)(=O)=O)C=C1)OCCOCCOCCOCCOCCOCCOCC[Au],-7.224919,9400,,,23.966667
[Cu]CC(C1=CC=C(S([N-]S(C(F)(F)F)(=O)=O)(=O)=O)C=C1)OCCOCCOCCOCCOCCOCCOCC[Au],-6.941748,9400,,,29.333333
[Cu]CC(C1=CC=C(S([N-]S(C(F)(F)F)(=O)=O)(=O)=O)C=C1)OCCOCCOCCOCCOCCOCCOCC[Au],-6.68123,9400,,,34.35
[Cu]CC(C1=CC=C(S([N-]S(C(F)(F)F)(=O)=O)(=O)=O)C=C1)OCCOCCOCCOCCOCCOCCOCC[Au],-6.398058,9400,,,39.25
[Cu]CC(C1=CC=C(S([N-]S(C(F)(F)F)(=O)=O)(=O)=O)C=C1)OCCOCCOCCOCCOCCOCCOCC[Au],-6.035599,9400,,,44.85
[Cu]CC(C1=CC=C(S([N-]S(C(F)(F)F)(=O)=O)(=O)=O)C=C1)OCCOCCOCCOCCOCCOCCOCC[Au],-5.559871,9400,,,49.633333
[Cu]CC(C1=CC=C(S([N-]S(C(F)(F)F)(=O)=O)(=O)=O)C=C1)OCCOCCOCCOCCOCCOCCOCC[Au],-5.220065,9400,,,55.116667
[Cu]CC(C1=CC=C(S([N-]S(C(F)(F)F)(=O)=O)(=O)=O)C=C1)OCCOCCOCCOCCOCCOCCOCC[Au],-5.231392,9400,,,59.666667
[Cu]CC(C1=CC=C(S([N-]S(C(F)(F)F)(=O)=O)(=O)=O)C=C1)OCCOCCOCCOCCOCCOCCOCC[Au],-4.823625,9400,,,70.166667
[Cu]CC(C1=CC=C(S([N-]S(C(F)(F)F)(=O)=O)(=O)=O)C=C1)OCCOCCOCCOCCOCCOCCOCC[Au],-4.608414,9400,,,80.083333
[Cu]CC(C1=CC=C(S([N-]S(C(F)(F)F)(=O)=O)(=O)=O)C=C1)OCCOCCOCCOCCOCCOCCOCC[Au],-4.381877,9400,,,90.116667
[Cu]CC(C1=CC=C(S([N-]S(C(F)(F)F)(=O)=O)(=O)=O)C=C1)OCCOCCOCCOCCOCC[Au],-7.530744,12200,,,21.866667
[Cu]CC(C1=CC=C(S([N-]S(C(F)(F)F)(=O)=O)(=O)=O)C=C1)OCCOCCOCCOCCOCC[Au],-6.975728,12200,,,28.866667
[Cu]CC(C1=CC=C(S([N-]S(C(F)(F)F)(=O)=O)(=O)=O)C=C1)OCCOCCOCCOCCOCC[Au],-6.624595,12200,,,35.283333
[Cu]CC(C1=CC=C(S([N-]S(C(F)(F)F)(=O)=O)(=O)=O)C=C1)OCCOCCOCCOCCOCC[Au],-6.352751,12200,,,40.533333
[Cu]CC(C1=CC=C(S([N-]S(C(F)(F)F)(=O)=O)(=O)=O)C=C1)OCCOCCOCCOCCOCC[Au],-6.10356,12200,,,44.966667
[Cu]CC(C1=CC=C(S([N-]S(C(F)(F)F)(=O)=O)(=O)=O)C=C1)OCCOCCOCCOCCOCC[Au],-5.92233,12200,,,49.75
[Cu]CC(C1=CC=C(S([N-]S(C(F)(F)F)(=O)=O)(=O)=O)C=C1)OCCOCCOCCOCCOCC[Au],-5.514563,12200,,,56.516667
[Cu]CC(C1=CC=C(S([N-]S(C(F)(F)F)(=O)=O)(=O)=O)C=C1)OCCOCCOCCOCCOCC[Au],-5.503236,12200,,,59.783333
[Cu]CC(C1=CC=C(S([N-]S(C(F)(F)F)(=O)=O)(=O)=O)C=C1)OCCOCCOCCOCCOCC[Au],-5.072816,12200,,,71.683333
[Cu]CC(C1=CC=C(S([N-]S(C(F)(F)F)(=O)=O)(=O)=O)C=C1)OCCOCCOCCOCCOCC[Au],-4.857605,12200,,,81.133333
[Cu]CC(C1=CC=C(S([N-]S(C(F)(F)F)(=O)=O)(=O)=O)C=C1)OCCOCCOCCOCCOCC[Au],-4.608414,12200,,,89.883333
[Cu]CC(C1=CC=C(S([N-]S(C(F)(F)F)(=O)=O)(=O)=O)C=C1)OCCOCCOCCOCCOCC[Au],-8.085761,12500,,,23.966667
[Cu]CC(C1=CC=C(S([N-]S(C(F)(F)F)(=O)=O)(=O)=O)C=C1)OCCOCCOCCOCCOCC[Au],-7.915858,12500,,,28.983333
[Cu]CC(C1=CC=C(S([N-]S(C(F)(F)F)(=O)=O)(=O)=O)C=C1)OCCOCCOCCOCCOCC[Au],-7.621359,12500,,,34.233333
[Cu]CC(C1=CC=C(S([N-]S(C(F)(F)F)(=O)=O)(=O)=O)C=C1)OCCOCCOCCOCCOCC[Au],-7.315534,12500,,,39.25
[Cu]CC(C1=CC=C(S([N-]S(C(F)(F)F)(=O)=O)(=O)=O)C=C1)OCCOCCOCCOCCOCC[Au],-6.964401,12500,,,44.383333
[Cu]CC(C1=CC=C(S([N-]S(C(F)(F)F)(=O)=O)(=O)=O)C=C1)OCCOCCOCCOCCOCC[Au],-6.601942,12500,,,50.216667
[Cu]CC(C1=CC=C(S([N-]S(C(F)(F)F)(=O)=O)(=O)=O)C=C1)OCCOCCOCCOCCOCC[Au],-6.454693,12500,,,54.883333
[Cu]CC(C1=CC=C(S([N-]S(C(F)(F)F)(=O)=O)(=O)=O)C=C1)OCCOCCOCCOCCOCC[Au],-6.182848,12500,,,59.55
[Cu]CC(C1=CC=C(S([N-]S(C(F)(F)F)(=O)=O)(=O)=O)C=C1)OCCOCCOCCOCCOCC[Au],-5.786408,12500,,,71.333333
[Cu]CC(C1=CC=C(S([N-]S(C(F)(F)F)(=O)=O)(=O)=O)C=C1)OCCOCCOCCOCCOCC[Au],-5.367314,12500,,,81.366667
[Cu]CC(C1=CC=C(S([N-]S(C(F)(F)F)(=O)=O)(=O)=O)C=C1)OCCOCCOCCOCCOCC[Au],-5.061489,12500,,,93.266667
[Cu]OCCCB(C1=C(C)C=C(C)C=C1(C))COCCOCCOCC[Au],-5.507576,2000,O=S(=O)([O-])C(F)(F)F.[Li+],0.299177264,57.28202997
[Cu]OCCCB(C1=C(C)C=C(C)C=C1(C))COCCOCCOCC[Au],-5.5,2000,O=S(=O)([O-])C(F)(F)F.[Li+],0.299177264,56.53797341
[Cu]OCCCB(C1=C(C)C=C(C)C=C1(C))COCCOCCOCC[Au],-5.537879,2000,O=S(=O)([O-])C(F)(F)F.[Li+],0.299177264,55.70498613
[Cu]OCCCB(C1=C(C)C=C(C)C=C1(C))COCCOCCOCC[Au],-5.575758,2000,O=S(=O)([O-])C(F)(F)F.[Li+],0.299177264,54.23453802
[Cu]OCCCB(C1=C(C)C=C(C)C=C1(C))COCCOCCOCC[Au],-5.613636,2000,O=S(=O)([O-])C(F)(F)F.[Li+],0.299177264,52.86781948
[Cu]OCCCB(C1=C(C)C=C(C)C=C1(C))COCCOCCOCC[Au],-5.651515,2000,O=S(=O)([O-])C(F)(F)F.[Li+],0.299177264,51.78263334
[Cu]OCCCB(C1=C(C)C=C(C)C=C1(C))COCCOCCOCC[Au],-5.681818,2000,O=S(=O)([O-])C(F)(F)F.[Li+],0.299177264,50.97347289
[Cu]OCCCB(C1=C(C)C=C(C)C=C1(C))COCCOCCOCC[Au],-5.712121,2000,O=S(=O)([O-])C(F)(F)F.[Li+],0.299177264,49.6337907
[Cu]OCCCB(C1=C(C)C=C(C)C=C1(C))COCCOCCOCC[Au],-5.742424,2000,O=S(=O)([O-])C(F)(F)F.[Li+],0.299177264,48.48172781
[Cu]OCCCB(C1=C(C)C=C(C)C=C1(C))COCCOCCOCC[Au],-5.780303,2000,O=S(=O)([O-])C(F)(F)F.[Li+],0.299177264,47.16252252
[Cu]OCCCB(C1=C(C)C=C(C)C=C1(C))COCCOCCOCC[Au],-5.825758,2000,O=S(=O)([O-])C(F)(F)F.[Li+],0.299177264,46.28901398
[Cu]OCCCB(C1=C(C)C=C(C)C=C1(C))COCCOCCOCC[Au],-5.848485,2000,O=S(=O)([O-])C(F)(F)F.[Li+],0.299177264,45.07415646
[Cu]OCCCB(C1=C(C)C=C(C)C=C1(C))COCCOCCOCC[Au],-5.901515,2000,O=S(=O)([O-])C(F)(F)F.[Li+],0.299177264,43.69694202
[Cu]OCCCB(C1=C(C)C=C(C)C=C1(C))COCCOCCOCC[Au],-5.939394,2000,O=S(=O)([O-])C(F)(F)F.[Li+],0.299177264,42.75705762
[Cu]OCCCB(C1=C(C)C=C(C)C=C1(C))COCCOCCOCC[Au],-5.984848,2000,O=S(=O)([O-])C(F)(F)F.[Li+],0.299177264,41.39988226
[Cu]OCCCB(C1=C(C)C=C(C)C=C1(C))COCCOCCOCC[Au],-6,2000,O=S(=O)([O-])C(F)(F)F.[Li+],0.299177264,40.64154639
[Cu]OCCCB(C1=C(C)C=C(C)C=C1(C))COCCOCCOCC[Au],-6.045455,2000,O=S(=O)([O-])C(F)(F)F.[Li+],0.299177264,39.21909782
[Cu]OCCCB(C1=C(C)C=C(C)C=C1(C))COCCOCCOCC[Au],-6.083333,2000,O=S(=O)([O-])C(F)(F)F.[Li+],0.299177264,38.2227334
[Cu]OCCCB(C1=C(C)C=C(C)C=C1(C))COCCOCCOCC[Au],-6.136364,2000,O=S(=O)([O-])C(F)(F)F.[Li+],0.299177264,37.31490256
[Cu]OCCCB(C1=C(C)C=C(C)C=C1(C))COCCOCCOCC[Au],-6.151515,2000,O=S(=O)([O-])C(F)(F)F.[Li+],0.299177264,36.5761123
[Cu]OCCCB(C1=C(C)C=C(C)C=C1(C))COCCOCCOCC[Au],-6.19697,2000,O=S(=O)([O-])C(F)(F)F.[Li+],0.299177264,35.75941077
[Cu]OCCCB(C1=C(C)C=C(C)C=C1(C))COCCOCCOCC[Au],-6.212121,2000,O=S(=O)([O-])C(F)(F)F.[Li+],0.299177264,34.78496044
[Cu]OCCCB(C1=C(C)C=C(C)C=C1(C))COCCOCCOCC[Au],-6.25,2000,O=S(=O)([O-])C(F)(F)F.[Li+],0.299177264,34.13876663
[Cu]OCCCB(C1=C(C)C=C(C)C=C1(C))COCCOCCOCC[Au],-6.280303,2000,O=S(=O)([O-])C(F)(F)F.[Li+],0.299177264,33.17449812
[Cu]OCCCB(C1=C(C)C=C(C)C=C1(C))COCCOCCOCC[Au],-6.325758,2000,O=S(=O)([O-])C(F)(F)F.[Li+],0.299177264,32.05717005
[Cu]OCCCB(C1=C(C)C=C(C)C=C1(C))COCCOCCOCC[Au],-6.378788,2000,O=S(=O)([O-])C(F)(F)F.[Li+],0.299177264,31.18488524
[Cu]OCCCB(C1=C(C)C=C(C)C=C1(C))COCCOCCOCC[Au],-6.431818,2000,O=S(=O)([O-])C(F)(F)F.[Li+],0.299177264,29.92512141
[Cu]OCCCB(C1=C(C)C=C(C)C=C1(C))COCCOCCOCC[Au],-6.462121,2000,O=S(=O)([O-])C(F)(F)F.[Li+],0.299177264,28.8313297
[Cu]OCCCB(C1=C(C)C=C(C)C=C1(C))COCCOCCOCC[Au],-6.507576,2000,O=S(=O)([O-])C(F)(F)F.[Li+],0.299177264,27.90003241
[Cu]OCCCB(C1=C(C)C=C(C)C=C1(C))COCCOCCOCC[Au],-6.537879,2000,O=S(=O)([O-])C(F)(F)F.[Li+],0.299177264,26.7439575
[Cu]OCCCB(C1=C(C)C=C(C)C=C1(C))COCCOCCOCC[Au],-6.568182,2000,O=S(=O)([O-])C(F)(F)F.[Li+],0.299177264,25.82547086
[Cu]OCCCB(C1=C(C)C=C(C)C=C1(C))COCCOCCOCC[Au],-6.643939,2000,O=S(=O)([O-])C(F)(F)F.[Li+],0.299177264,24.76101815
[Cu]OCCCB(C1=C(C)C=C(C)C=C1(C))COCCOCCOCC[Au],-6.689394,2000,O=S(=O)([O-])C(F)(F)F.[Li+],0.299177264,23.47852024
[Cu]OCCCB(C1=C(C)C=C(C)C=C1(C))COCCOCCOCC[Au],-6.734848,2000,O=S(=O)([O-])C(F)(F)F.[Li+],0.299177264,22.57998433
[Cu]OCCCB(C1=C(C)C=C(C)C=C1(C))COCCOCCOCC[Au],-6.787879,2000,O=S(=O)([O-])C(F)(F)F.[Li+],0.299177264,21.39022565
[Cu]OCCCB(C1=C(C)C=C(C)C=C1(C))COCCOCCOCC[Au],-6.825758,2000,O=S(=O)([O-])C(F)(F)F.[Li+],0.299177264,20.43056732
[Cu]OCCCB(C1=C(C)C=C(C)C=C1(C))COCCOCCOCC[Au],-6.901515,2000,O=S(=O)([O-])C(F)(F)F.[Li+],0.299177264,19.25809175
[Cu]OCCCB(C1=C(C)C=C(C)C=C1(C))COCCOCCOCC[Au],-6.962121,2000,O=S(=O)([O-])C(F)(F)F.[Li+],0.299177264,17.95013728
[Cu]OCCCB(C1=C(C)C=C(C)C=C1(C))COCCOCCOCC[Au],-7.022727,2000,O=S(=O)([O-])C(F)(F)F.[Li+],0.299177264,17.01281326
[Cu]OCCCB(C1=C(C)C=C(C)C=C1(C))COCCOCCOCC[Au],-7.060606,2000,O=S(=O)([O-])C(F)(F)F.[Li+],0.299177264,16.15288131
[Cu]OCCCB(C1=C(C)C=C(C)C=C1(C))COCCOCCOCC[Au],-7.015152,2000,O=S(=O)([O-])C(F)(F)F.[Li+],0.299177264,17.01281326
[Cu]OCCCB(C1=C(C)C=C(C)C=C1(C))COCCOCCOCC[Au],-7.060606,2000,O=S(=O)([O-])C(F)(F)F.[Li+],0.299177264,15.93869415
[Cu]OCCCB(C1=C(C)C=C(C)C=C1(C))COCCOCCOCC[Au],-7.113636,2000,O=S(=O)([O-])C(F)(F)F.[Li+],0.299177264,14.87249801
[Cu]OCCCB(C1=C(C)C=C(C)C=C1(C))COCCOCCOCC[Au],-7.151515,2000,O=S(=O)([O-])C(F)(F)F.[Li+],0.299177264,14.09563322
[Cu]OCCCB(C1=C(C)C=C(C)C=C1(C))COCCOCCOCC[Au],-7.212121,2000,O=S(=O)([O-])C(F)(F)F.[Li+],0.299177264,12.9730329
[Cu]OCCCB(C1=C(C)C=C(C)C=C1(C))COCCOCCOCC[Au],-7.272727,2000,O=S(=O)([O-])C(F)(F)F.[Li+],0.299177264,12.06735559
[Cu]OCCCB(C1=C(C)C=C(C)C=C1(C))COCCOCCOCC[Au],-7.310606,2000,O=S(=O)([O-])C(F)(F)F.[Li+],0.299177264,11.30552936
[Cu]OCCCB(C1=C(C)C=C(C)C=C1(C))COCCOCCOCC[Au],-7.401515,2000,O=S(=O)([O-])C(F)(F)F.[Li+],0.299177264,10.06760118
[Cu]OCCCB(C1=C(C)C=C(C)C=C1(C))COCCOCCOCC[Au],-7.44697,2000,O=S(=O)([O-])C(F)(F)F.[Li+],0.299177264,9.180275038
[Cu]OCCCB(C1=C(C)C=C(C)C=C1(C))COCCOCCOCCOCC[Au],-4.939394,2000,[Li+].[O-][Cl+3]([O-])([O-])[O-],0.264340376,60.76702028
[Cu]OCCCB(C1=C(C)C=C(C)C=C1(C))COCCOCCOCCOCC[Au],-4.992424,2000,[Li+].[O-][Cl+3]([O-])([O-])[O-],0.264340376,59.25094867
[Cu]OCCCB(C1=C(C)C=C(C)C=C1(C))COCCOCCOCCOCC[Au],-5.022727,2000,[Li+].[O-][Cl+3]([O-])([O-])[O-],0.264340376,58.49811869
[Cu]OCCCB(C1=C(C)C=C(C)C=C1(C))COCCOCCOCCOCC[Au],-5.128788,2000,[Li+].[O-][Cl+3]([O-])([O-])[O-],0.264340376,56.81657439
[Cu]OCCCB(C1=C(C)C=C(C)C=C1(C))COCCOCCOCCOCC[Au],-5.166667,2000,[Li+].[O-][Cl+3]([O-])([O-])[O-],0.264340376,55.70498613
[Cu]OCCCB(C1=C(C)C=C(C)C=C1(C))COCCOCCOCCOCC[Au],-5.234848,2000,[Li+].[O-][Cl+3]([O-])([O-])[O-],0.264340376,54.32598864
[Cu]OCCCB(C1=C(C)C=C(C)C=C1(C))COCCOCCOCCOCC[Au],-5.333333,2000,[Li+].[O-][Cl+3]([O-])([O-])[O-],0.264340376,52.05325203
[Cu]OCCCB(C1=C(C)C=C(C)C=C1(C))COCCOCCOCCOCC[Au],-5.393939,2000,[Li+].[O-][Cl+3]([O-])([O-])[O-],0.264340376,50.70464756
[Cu]OCCCB(C1=C(C)C=C(C)C=C1(C))COCCOCCOCCOCC[Au],-5.469697,2000,[Li+].[O-][Cl+3]([O-])([O-])[O-],0.264340376,49.27847972
[Cu]OCCCB(C1=C(C)C=C(C)C=C1(C))COCCOCCOCCOCC[Au],-5.515152,2000,[Li+].[O-][Cl+3]([O-])([O-])[O-],0.264340376,47.95274389
[Cu]OCCCB(C1=C(C)C=C(C)C=C1(C))COCCOCCOCCOCC[Au],-5.583333,2000,[Li+].[O-][Cl+3]([O-])([O-])[O-],0.264340376,46.81252599
[Cu]OCCCB(C1=C(C)C=C(C)C=C1(C))COCCOCCOCCOCC[Au],-5.643939,2000,[Li+].[O-][Cl+3]([O-])([O-])[O-],0.264340376,45.68047879
[Cu]OCCCB(C1=C(C)C=C(C)C=C1(C))COCCOCCOCCOCC[Au],-5.681818,2000,[Li+].[O-][Cl+3]([O-])([O-])[O-],0.264340376,44.55631292
[Cu]OCCCB(C1=C(C)C=C(C)C=C1(C))COCCOCCOCCOCC[Au],-5.75,2000,[Li+].[O-][Cl+3]([O-])([O-])[O-],0.264340376,43.61133079
[Cu]OCCCB(C1=C(C)C=C(C)C=C1(C))COCCOCCOCCOCC[Au],-5.780303,2000,[Li+].[O-][Cl+3]([O-])([O-])[O-],0.264340376,42.58679549
[Cu]OCCCB(C1=C(C)C=C(C)C=C1(C))COCCOCCOCCOCC[Au],-5.833333,2000,[Li+].[O-][Cl+3]([O-])([O-])[O-],0.264340376,41.56886636
[Cu]OCCCB(C1=C(C)C=C(C)C=C1(C))COCCOCCOCCOCC[Au],-5.886364,2000,[Li+].[O-][Cl+3]([O-])([O-])[O-],0.264340376,40.72555964
[Cu]OCCCB(C1=C(C)C=C(C)C=C1(C))COCCOCCOCCOCC[Au],-5.94697,2000,[Li+].[O-][Cl+3]([O-])([O-])[O-],0.264340376,39.88685821
[Cu]OCCCB(C1=C(C)C=C(C)C=C1(C))COCCOCCOCCOCC[Au],-5.984848,2000,[Li+].[O-][Cl+3]([O-])([O-])[O-],0.264340376,38.63707936
[Cu]OCCCB(C1=C(C)C=C(C)C=C1(C))COCCOCCOCCOCC[Au],-6.015152,2000,[Li+].[O-][Cl+3]([O-])([O-])[O-],0.264340376,38.2227334
[Cu]OCCCB(C1=C(C)C=C(C)C=C1(C))COCCOCCOCCOCC[Au],-6.075758,2000,[Li+].[O-][Cl+3]([O-])([O-])[O-],0.264340376,36.90406103
[Cu]OCCCB(C1=C(C)C=C(C)C=C1(C))COCCOCCOCCOCC[Au],-6.113636,2000,[Li+].[O-][Cl+3]([O-])([O-])[O-],0.264340376,36.24895231
[Cu]OCCCB(C1=C(C)C=C(C)C=C1(C))COCCOCCOCCOCC[Au],-6.159091,2000,[Li+].[O-][Cl+3]([O-])([O-])[O-],0.264340376,35.92238723
[Cu]OCCCB(C1=C(C)C=C(C)C=C1(C))COCCOCCOCCOCC[Au],-6.25,2000,[Li+].[O-][Cl+3]([O-])([O-])[O-],0.264340376,34.62318101
[Cu]OCCCB(C1=C(C)C=C(C)C=C1(C))COCCOCCOCCOCC[Au],-6.310606,2000,[Li+].[O-][Cl+3]([O-])([O-])[O-],0.264340376,33.81663856
[Cu]OCCCB(C1=C(C)C=C(C)C=C1(C))COCCOCCOCCOCC[Au],-6.356061,2000,[Li+].[O-][Cl+3]([O-])([O-])[O-],0.264340376,32.85438749
[Cu]OCCCB(C1=C(C)C=C(C)C=C1(C))COCCOCCOCCOCC[Au],-6.416667,2000,[Li+].[O-][Cl+3]([O-])([O-])[O-],0.264340376,31.97763947
[Cu]OCCCB(C1=C(C)C=C(C)C=C1(C))COCCOCCOCCOCC[Au],-6.484848,2000,[Li+].[O-][Cl+3]([O-])([O-])[O-],0.264340376,31.343162
[Cu]OCCCB(C1=C(C)C=C(C)C=C1(C))COCCOCCOCCOCC[Au],-6.522727,2000,[Li+].[O-][Cl+3]([O-])([O-])[O-],0.264340376,30.71122536
[Cu]OCCCB(C1=C(C)C=C(C)C=C1(C))COCCOCCOCCOCC[Au],-6.545455,2000,[Li+].[O-][Cl+3]([O-])([O-])[O-],0.264340376,30.16054359
[Cu]OCCCB(C1=C(C)C=C(C)C=C1(C))COCCOCCOCCOCC[Au],-6.590909,2000,[Li+].[O-][Cl+3]([O-])([O-])[O-],0.264340376,28.98707597
[Cu]OCCCB(C1=C(C)C=C(C)C=C1(C))COCCOCCOCCOCC[Au],-6.636364,2000,[Li+].[O-][Cl+3]([O-])([O-])[O-],0.264340376,28.36496193
[Cu]OCCCB(C1=C(C)C=C(C)C=C1(C))COCCOCCOCCOCC[Au],-6.674242,2000,[Li+].[O-][Cl+3]([O-])([O-])[O-],0.264340376,28.05481928
[Cu]OCCCB(C1=C(C)C=C(C)C=C1(C))COCCOCCOCCOCC[Au],-6.757576,2000,[Li+].[O-][Cl+3]([O-])([O-])[O-],0.264340376,26.89755754
[Cu]OCCCB(C1=C(C)C=C(C)C=C1(C))COCCOCCOCCOCC[Au],-6.848485,2000,[Li+].[O-][Cl+3]([O-])([O-])[O-],0.264340376,25.82547086
[Cu]OCCCB(C1=C(C)C=C(C)C=C1(C))COCCOCCOCCOCC[Au],-6.909091,2000,[Li+].[O-][Cl+3]([O-])([O-])[O-],0.264340376,24.30712825
[Cu]OCCCB(C1=C(C)C=C(C)C=C1(C))COCCOCCOCCOCC[Au],-6.886364,2000,[Li+].[O-][Cl+3]([O-])([O-])[O-],0.264340376,25.06432246
[Cu]OCCCB(C1=C(C)C=C(C)C=C1(C))COCCOCCOCCOCC[Au],-7.007576,2000,[Li+].[O-][Cl+3]([O-])([O-])[O-],0.264340376,23.77930559
[Cu]OCCCB(C1=C(C)C=C(C)C=C1(C))COCCOCCOCCOCC[Au],-7.037879,2000,[Li+].[O-][Cl+3]([O-])([O-])[O-],0.264340376,23.02861466
[Cu]OCCCB(C1=C(C)C=C(C)C=C1(C))COCCOCCOCCOCC[Au],-7.098485,2000,[Li+].[O-][Cl+3]([O-])([O-])[O-],0.264340376,22.05826796
[Cu]OCCCB(C1=C(C)C=C(C)C=C1(C))COCCOCCOCCOCC[Au],-7.212121,2000,[Li+].[O-][Cl+3]([O-])([O-])[O-],0.264340376,21.24221109
[Cu]OCCCB(C1=C(C)C=C(C)C=C1(C))COCCOCCOCCOCC[Au],-7.356061,2000,[Li+].[O-][Cl+3]([O-])([O-])[O-],0.264340376,19.98985321
[Cu]OCCCB(C1=C(C)C=C(C)C=C1(C))COCCOCCOCCOCC[Au],-7.416667,2000,[Li+].[O-][Cl+3]([O-])([O-])[O-],0.264340376,19.11221181
[Cu]OCCCB(C1=C(C)C=C(C)C=C1(C))COCCOCCOCCOCC[Au],-7.484848,2000,[Li+].[O-][Cl+3]([O-])([O-])[O-],0.264340376,17.58891878
[Cu]OCCCB(C1=C(C)C=C(C)C=C1(C))COCCOCCOCCOCC[Au],-7.5,2000,[Li+].[O-][Cl+3]([O-])([O-])[O-],0.264340376,16.79735136
[Cu]OCCCB(C1=C(C)C=C(C)C=C1(C))COCCOCCOCCOCC[Au],-7.583333,2000,[Li+].[O-][Cl+3]([O-])([O-])[O-],0.264340376,16.940929
[Cu]OCCCB(C1=C(C)C=C(C)C=C1(C))COCCOCCOCCOCC[Au],-7.704545,2000,[Li+].[O-][Cl+3]([O-])([O-])[O-],0.264340376,15.65357631
[Cu]OCCCB(C1=C(C)C=C(C)C=C1(C))COCCOCCOCCOCC[Au],-7.840909,2000,[Li+].[O-][Cl+3]([O-])([O-])[O-],0.264340376,13.95477516
[Cu]OCCCB(C1=C(C)C=C(C)C=C1(C))COCCOCCOCCOCC[Au],-7.954545,2000,[Li+].[O-][Cl+3]([O-])([O-])[O-],0.264340376,12.8333552
[Cu]OCCCB(C1=C(C)C=C(C)C=C1(C))COCCOCCOCCOCC[Au],-8.037879,2000,[Li+].[O-][Cl+3]([O-])([O-])[O-],0.264340376,11.65129414
[Cu]OCCCB(C1=C(C)C=C(C)C=C1(C))COCCOCCOCCOCC[Au],-8.090909,2000,[Li+].[O-][Cl+3]([O-])([O-])[O-],0.264340376,11.09845703
[Cu]OCCCB(C1=C(C)C=C(C)C=C1(C))COCCOCCOCCOCC[Au],-4.431818,2000,[Li+].[O-][Cl+3]([O-])([O-])[O-],0.264340376,58.21667213
[Cu]OCCCB(C1=C(C)C=C(C)C=C1(C))COCCOCCOCCOCC[Au],-4.462121,2000,[Li+].[O-][Cl+3]([O-])([O-])[O-],0.264340376,57.28202997
[Cu]OCCCB(C1=C(C)C=C(C)C=C1(C))COCCOCCOCCOCC[Au],-4.469697,2000,[Li+].[O-][Cl+3]([O-])([O-])[O-],0.264340376,56.07471859
[Cu]OCCCB(C1=C(C)C=C(C)C=C1(C))COCCOCCOCCOCC[Au],-4.492424,2000,[Li+].[O-][Cl+3]([O-])([O-])[O-],0.264340376,54.50925796
[Cu]OCCCB(C1=C(C)C=C(C)C=C1(C))COCCOCCOCCOCC[Au],-4.507576,2000,[Li+].[O-][Cl+3]([O-])([O-])[O-],0.264340376,53.50423421
[Cu]OCCCB(C1=C(C)C=C(C)C=C1(C))COCCOCCOCCOCC[Au],-4.530303,2000,[Li+].[O-][Cl+3]([O-])([O-])[O-],0.264340376,52.32432187
[Cu]OCCCB(C1=C(C)C=C(C)C=C1(C))COCCOCCOCCOCC[Au],-4.545455,2000,[Li+].[O-][Cl+3]([O-])([O-])[O-],0.264340376,51.24274489
[Cu]OCCCB(C1=C(C)C=C(C)C=C1(C))COCCOCCOCCOCC[Au],-4.575758,2000,[Li+].[O-][Cl+3]([O-])([O-])[O-],0.264340376,49.6337907
[Cu]OCCCB(C1=C(C)C=C(C)C=C1(C))COCCOCCOCCOCC[Au],-4.598485,2000,[Li+].[O-][Cl+3]([O-])([O-])[O-],0.264340376,48.12884401
[Cu]OCCCB(C1=C(C)C=C(C)C=C1(C))COCCOCCOCCOCC[Au],-4.598485,2000,[Li+].[O-][Cl+3]([O-])([O-])[O-],0.264340376,47.07492599
[Cu]OCCCB(C1=C(C)C=C(C)C=C1(C))COCCOCCOCCOCC[Au],-4.628788,2000,[Li+].[O-][Cl+3]([O-])([O-])[O-],0.264340376,46.37618102
[Cu]OCCCB(C1=C(C)C=C(C)C=C1(C))COCCOCCOCCOCC[Au],-4.643939,2000,[Li+].[O-][Cl+3]([O-])([O-])[O-],0.264340376,45.42035818
[Cu]OCCCB(C1=C(C)C=C(C)C=C1(C))COCCOCCOCCOCC[Au],-4.659091,2000,[Li+].[O-][Cl+3]([O-])([O-])[O-],0.264340376,43.86850437
[Cu]OCCCB(C1=C(C)C=C(C)C=C1(C))COCCOCCOCCOCC[Au],-4.659091,2000,[Li+].[O-][Cl+3]([O-])([O-])[O-],0.264340376,43.26904767
[Cu]OCCCB(C1=C(C)C=C(C)C=C1(C))COCCOCCOCCOCC[Au],-4.659091,2000,[Li+].[O-][Cl+3]([O-])([O-])[O-],0.264340376,42.33169638
[Cu]OCCCB(C1=C(C)C=C(C)C=C1(C))COCCOCCOCCOCC[Au],-4.681818,2000,[Li+].[O-][Cl+3]([O-])([O-])[O-],0.264340376,41.23098071
[Cu]OCCCB(C1=C(C)C=C(C)C=C1(C))COCCOCCOCCOCC[Au],-4.681818,2000,[Li+].[O-][Cl+3]([O-])([O-])[O-],0.264340376,40.38957967
[Cu]OCCCB(C1=C(C)C=C(C)C=C1(C))COCCOCCOCCOCC[Au],-4.704545,2000,[Li+].[O-][Cl+3]([O-])([O-])[O-],0.264340376,39.71957719
[Cu]OCCCB(C1=C(C)C=C(C)C=C1(C))COCCOCCOCCOCC[Au],-4.727273,2000,[Li+].[O-][Cl+3]([O-])([O-])[O-],0.264340376,38.2227334
[Cu]OCCCB(C1=C(C)C=C(C)C=C1(C))COCCOCCOCCOCC[Au],-4.734848,2000,[Li+].[O-][Cl+3]([O-])([O-])[O-],0.264340376,37.64441851
[Cu]OCCCB(C1=C(C)C=C(C)C=C1(C))COCCOCCOCCOCC[Au],-4.757576,2000,[Li+].[O-][Cl+3]([O-])([O-])[O-],0.264340376,36.41244587
[Cu]OCCCB(C1=C(C)C=C(C)C=C1(C))COCCOCCOCCOCC[Au],-4.765152,2000,[Li+].[O-][Cl+3]([O-])([O-])[O-],0.264340376,35.75941077
[Cu]OCCCB(C1=C(C)C=C(C)C=C1(C))COCCOCCOCCOCC[Au],-4.795455,2000,[Li+].[O-][Cl+3]([O-])([O-])[O-],0.264340376,34.94691003
[Cu]OCCCB(C1=C(C)C=C(C)C=C1(C))COCCOCCOCCOCC[Au],-4.810606,2000,[Li+].[O-][Cl+3]([O-])([O-])[O-],0.264340376,34.38078306
[Cu]OCCCB(C1=C(C)C=C(C)C=C1(C))COCCOCCOCCOCC[Au],-4.840909,2000,[Li+].[O-][Cl+3]([O-])([O-])[O-],0.264340376,33.57550889
[Cu]OCCCB(C1=C(C)C=C(C)C=C1(C))COCCOCCOCCOCC[Au],-4.848485,2000,[Li+].[O-][Cl+3]([O-])([O-])[O-],0.264340376,32.53503864
[Cu]OCCCB(C1=C(C)C=C(C)C=C1(C))COCCOCCOCCOCC[Au],-4.871212,2000,[Li+].[O-][Cl+3]([O-])([O-])[O-],0.264340376,31.73938918
[Cu]OCCCB(C1=C(C)C=C(C)C=C1(C))COCCOCCOCCOCC[Au],-4.878788,2000,[Li+].[O-][Cl+3]([O-])([O-])[O-],0.264340376,30.79009705
[Cu]OCCCB(C1=C(C)C=C(C)C=C1(C))COCCOCCOCCOCC[Au],-4.893939,2000,[Li+].[O-][Cl+3]([O-])([O-])[O-],0.264340376,30.23903758
[Cu]OCCCB(C1=C(C)C=C(C)C=C1(C))COCCOCCOCCOCC[Au],-4.939394,2000,[Li+].[O-][Cl+3]([O-])([O-])[O-],0.264340376,28.2097654
[Cu]OCCCB(C1=C(C)C=C(C)C=C1(C))COCCOCCOCCOCC[Au],-4.969697,2000,[Li+].[O-][Cl+3]([O-])([O-])[O-],0.264340376,27.20532034
[Cu]OCCCB(C1=C(C)C=C(C)C=C1(C))COCCOCCOCCOCC[Au],-5.015152,2000,[Li+].[O-][Cl+3]([O-])([O-])[O-],0.264340376,25.82547086
[Cu]OCCCB(C1=C(C)C=C(C)C=C1(C))COCCOCCOCCOCC[Au],-5.068182,2000,[Li+].[O-][Cl+3]([O-])([O-])[O-],0.264340376,24.83674197
